Repository: shseo1103-glitch/GAIQ

# GAIQ (Graphene AI-QC)

그래핀 CVD 합성 공정 데이터를 축적하고, 머신러닝 기반 물성예측·공정개선 진단을 제공하는 그래핀일렉트릭 사내 플랫폼.

## 프로젝트 배경

- 클라이언트: (주)그래핀일렉트릭 (그래핀-구리 복합소재 기반 1MW급 전기차 초급속 충전 케이블 개발)
- 목표: CVD 합성 공정 파라미터(온도/압력/가스유량 등) → 물성 예측(라만 결함도/커버리지/전도도 등) ML 모델 기반 진단 시스템
- 1단계(MVP) 목표: 단일조직(그래핀일렉트릭 사내), 룰기반+ML 하이브리드 진단, 배치/측정 데이터 DB화

## 기술 스택

| 영역 | 기술 |
|---|---|
| 백엔드 | Spring Boot 3.3.4 / Java 21 |
| DB | PostgreSQL 16 |
| 프론트엔드 | Vue 3 + Vite |
| ML | Python (scikit-learn / XGBoost 등, 데이터 규모에 따라 결정) |
| 배포 | pm2, VM(20.194.5.165) |

## 디렉토리 구조

```
gaiq/
├── docs/
│   ├── recon/          # 원본 자료(첨부 47개 파일) 분석 결과
│   └── design/         # 아키텍처/ERD/화면명세/API계약
├── data/                # 실험 데이터셋 (raw/processed)
├── ml/                  # ML 모델 학습 파이프라인
├── backend/             # Spring Boot 백엔드
└── frontend/            # Vue3 프론트엔드
```

## 진행 상태

- [x] 요구사항 결정 완료 (2026-09-07)
- [ ] 원본 데이터 분석 (진행 중)
- [ ] ERD/화면명세 설계
- [ ] 백엔드 구현
- [ ] ML 모델 학습
- [ ] 프론트엔드 구현
- [ ] 배포

File: data/experiment_dataset_raw.csv
row_id,source_file,experiment_date,verdict,notes,measured_CP_voltage_V_stateA,measured_CP_voltage_V_stateB,measured_CP_voltage_V_stateC,measured_CuO_peak_cm-1,measured_CuO_peak_position_cm-1,measured_IACS_pct,measured_IP_rating,measured_N_content_at_pct,measured_S1_resistivity_ohm_m,measured_S2_resistivity_ohm_m,measured_S3_resistivity_ohm_m,measured_S4_resistivity_ohm_m,measured_S5_resistivity_ohm_m,measured_TCR_per_C,measured_aging_test,measured_ambient_temp_range_C,measured_ampacity_A_cm2,measured_cable_OD_max_mm,measured_cable_cross_section_mm2_control,measured_cable_cross_section_mm2_test,measured_cable_diameter_mm_control,measured_cable_diameter_mm_test,measured_cable_pull_force_N,measured_cable_weight_kg,measured_cable_weight_lbs_per_mft,measured_comparison_wire_diameter_um,measured_conductivity_change_pct_anneal,measured_conductivity_change_pct_graphene,measured_conductivity_improvement_pct,measured_connector_dimension_mm,measured_connector_weight_kg,measured_contact_resistance_target_uOhm,measured_coverage_pct,measured_cross_section_mm2_control,measured_cross_section_mm2_test,measured_cross_section_reduction_pct,measured_current_density_A_cm2_max,measured_delta_Tsk_C_control,measured_delta_Tsk_C_general_sheet,measured_delta_Tsk_C_graphene_sheet,measured_diameter_anneal_um,measured_diameter_bare_um,measured_diameter_change_pct,measured_diameter_graphene_um,measured_dielectric_test_V_LN_CP,measured_dielectric_test_V_LN_PE,measured_dielectric_test_Vac,measured_electrical_conductivity_S_m,measured_elongation_pct,measured_flexing_force_N,measured_ground_conductor_AWG,measured_high_voltage_test_VAC,measured_high_voltage_test_VDC,measured_humidity_test,measured_insertion_force_N,measured_insulation_material,measured_insulation_resistance_GOhm_L_N_CP_control,measured_insulation_resistance_GOhm_L_N_CP_test,measured_insulation_resistance_GOhm_L_N_PE,measured_insulation_resistance_MOhm,measured_insulation_resistance_improvement_pct,measured_insulation_resistance_range_MOhm,measured_insulation_thickness_power_mm,measured_intensity_change_pct,measured_jacket_material,measured_kelvin_resistance_range_Ohm,measured_min_Tsk_C_control,measured_min_Tsk_C_general_sheet,measured_min_Tsk_C_graphene_sheet,measured_note,measured_p_value,measured_power_conductor_AWG,measured_power_conductor_diameter_mm,measured_pull_force_N,measured_push_pull_force_lbs,measured_raman_D_peak_cm-1,measured_raman_G_peak_cm-1,measured_raman_I2D_IG,measured_raman_ID_IG,measured_raman_measurement_points,measured_raman_scan_range_cm-1,measured_rated_current_A,measured_rated_current_power_A,measured_rated_current_signal_A,measured_rated_voltage_Vdc,measured_rated_voltage_power_Vdc,measured_rated_voltage_signal_V,measured_reaction_time_min_variants,measured_resistance,measured_resistance_change_pct_anneal,measured_resistance_change_pct_graphene,measured_resistivity_change_pct,measured_resistivity_change_pct_50um,measured_resistivity_change_pct_80um,measured_resistivity_change_pct_unit,measured_resistivity_range_50um_asgrown_ohm_m,measured_resistivity_range_50um_bare_ohm_m,measured_resistivity_range_80um_ohm_m,measured_resistivity_ratio_pct,measured_resistivity_uOhm_cm_composite,measured_resistivity_uOhm_cm_pure_Cu,measured_sample_label,measured_signal_conductor_AWG,measured_signal_current_A,measured_signal_voltage_Vdc,measured_specific_conductivity_S_cm2_g,measured_specific_conductivity_S_cm_mg,measured_surface_temp_C_control_7kW,measured_surface_temp_C_test_7kW,measured_temp_C_cable_control,measured_temp_C_cable_test,measured_temp_C_connector_control,measured_temp_C_connector_test,measured_temp_C_internal_wiring_L_control,measured_temp_C_internal_wiring_L_test,measured_temp_C_internal_wiring_N_control,measured_temp_C_internal_wiring_N_test,measured_temp_diff_C,measured_temp_diff_C_10min,measured_temp_diff_C_1min,measured_temp_diff_C_2min,measured_temp_diff_C_3min,measured_temp_diff_C_4min,measured_temp_diff_C_5min,measured_temp_reduction_pct_cable,measured_temp_rise_C,measured_temp_rise_C_general_IR,measured_temp_rise_C_general_contact,measured_temp_rise_C_graphene_IR,measured_temp_rise_C_graphene_contact,measured_temp_rise_C_multi_general,measured_temp_rise_C_multi_graphene,measured_temp_rise_C_single_general,measured_temp_rise_C_single_graphene,measured_temp_rise_limit_C,measured_tensile_strength,measured_tensile_strength_MPa,measured_tensile_strength_ratio,measured_test_condition,measured_thermal_conductivity_Cu_W_mK,measured_thermal_conductivity_W_mK,measured_thermal_conductivity_graphene_W_mK,measured_thermal_conductivity_ratio_pct_of_Cu,measured_thermal_diffusivity_mm2_s,measured_thickness_bare_um,measured_thickness_change_pct,measured_thickness_graphene_um,measured_torque_Nm,measured_unit_note,measured_weight,measured_weight_reduction_pct,measured_youngs_modulus_GPa,process_anneal_condition,process_gas,process_gas_flow,process_gas_flow_set1,process_gas_flow_set2,process_gas_flow_set3,process_gas_flow_set4,process_gas_flow_set5,process_graphene_condition,process_material,process_note,process_other_conditions,process_precursor,process_pressure,process_product,process_reaction_time_min,process_size,process_standard,process_substrate,process_synthesis_method,process_temperature_C,process_test_condition,process_wire_spec
1,그래핀 구리 와이어 실험 보고_24.01.19 (그래핀스퀘어케미칼) (3).pptx,2024-01-19,양품(성능개선),50um 와이어 그래핀 합성 후 비저항 20% 감소. 정확 수치는 그래프 이미지 추정치.,,,,,,,,,,,,,,,,,,,,,,,,,,,,,,,,,,,,,,,,,,,,,,,,,,,,,,,,,,,,,,,,,,,,,,,,,,,,,,,,,,,,,,,,,,,,-20,,,"% (Bare 대비 As-grown 비저항 변화, 50um)",,,,,,,,,,,,,,,,,,,,,,,,,,,,,,,,,,,,,,,,,,,,,,,,,,,,,,,,,,,,,,,,,,,,,"As-grown graphene (합성조건 미기재), 4-probe measurement, Ag 전극, 측정길이 4cm",,,,,,,Cu wire 50um,,,,
2,그래핀 구리 와이어 실험 보고_24.01.19 (그래핀스퀘어케미칼) (3).pptx,2024-01-19,양품(성능개선),80um 와이어 그래핀 합성 후 비저항 11% 감소. 50um보다 개선폭 작음.,,,,,,,,,,,,,,,,,,,,,,,,,,,,,,,,,,,,,,,,,,,,,,,,,,,,,,,,,,,,,,,,,,,,,,,,,,,,,,,,,,,,,,,,,,,,-11,,,"% (Bare 대비 As-grown 비저항 변화, 80um)",,,,,,,,,,,,,,,,,,,,,,,,,,,,,,,,,,,,,,,,,,,,,,,,,,,,,,,,,,,,,,,,,,,,,"As-grown graphene, 4-probe measurement, Ag 전극, 측정길이 4cm",,,,,,,Cu wire 80um,,,,
3,그래핀 구리 와이어 실험 보고_24.01.19 (그래핀스퀘어케미칼) (3).pptx,2024-01-19,판정보류(Raman 검증필요),Bare Cu는 산화 후 비저항 감소 - 미산화 또는 열처리효과 추정,,,,,,,,,,,,,,,,,,,,,,,,,,,,,,,,,,,,,,,,,,,,,,,,,,,,,,,,,,,,,,,,,,,,,,"산화 후 비저항 감소(정확수치 미기재), Y축 범위 0~1E-7 Ohm*m",,,,,,,,,,,,,,,,,,,,,,,,,,,,,,,,,,,,,,,,,,,,,,,,,,,,,,,,,,,,,,,,,,,,,,,,,,,,,,,,,,,,,,,,,,,,,,산화조건: 300도 hot plate 24시간 가열 + 실온 쿨링,,,,,,,"Cu wire 50um, Bare",,,,
4,그래핀 구리 와이어 실험 보고_24.01.19 (그래핀스퀘어케미칼) (3).pptx,2024-01-19,그래핀 산화방지효과 추정,Raman 산화peak 검증 예정,,,,,,,,,,,,,,,,,,,,,,,,,,,,,,,,,,,,,,,,,,,,,,,,,,,,,,,,,,,,,,,,,,,,,,"산화 전후 변화폭이 Bare 대비 더 작음 (그래핀 보호효과 시사), Y축 범위 0~7E-8 Ohm*m",,,,,,,,,,,,,,,,,,,,,,,,,,,,,,,,,,,,,,,,,,,,,,,,,,,,,,,,,,,,,,,,,,,,,,,,,,,,,,,,,,,,,,,,,,,,,,,,,,,,,"Cu wire 50um, As-grown",,,,
5,그래핀 구리 와이어 실험 보고_23.12.01 (그래핀스퀘어케미칼) (2).pptx,2023-12-01,판정근거 부족(정량값 없음),"D,G,2D 피크는 그래프상 위치 추정(D~1350,G~1580,2D~2700 cm-1)",,,,,,,,,,,,,,,,,,,,,,,,,,,,,,,,,,,,,,,,,,,,,,,,,,,,,,,,,,,,,,,,,,,,,,,,,,,,,,0.61,,,,,,,,,,,,,,,,,,,,,,,,Sample 3_1,,,,,,,,,,,,,,,,,,,,,,,,,,,,,,,,,,,,,,,,,,,,,,,,,,,,,"H2 10sccm, CH4 200sccm",,,,,,,,,"쿼츠 튜브 내 전선 삽입, SiO2 기판 위 transfer 후 OM/Raman 관찰",,,,Anneal 90 + Growth 60,,,구리 연동선 50um (Cu Wet Etching APS 병행),Thermal CVD,1000,,
6,그래핀 구리 와이어 실험 보고_23.12.01 (그래핀스퀘어케미칼) (2).pptx,2023-12-01,양품(다층 고품질 그래핀 추정),I2D/IG=3.18은 단층 그래핀 가능성 시사(일반적으로 I2D/IG>2). OM상 다층 그래핀 관찰 서술과 다소 상충.,,,,,,,,,,,,,,,,,,,,,,,,,,,,,,,,,,,,,,,,,,,,,,,,,,,,,,,,,,,,,,,,,,,,,,,,,,,,,,3.18,,,,,,,,,,,,,,,,,,,,,,,,Sample 3_2,,,,,,,,,,,,,,,,,,,,,,,,,,,,,,,,,,,,,,,,,,,,,,,,,,,,,"H2 10sccm, CH4 200sccm",,,,,,,,,,,,,Anneal 90 + Growth 60,,,구리 연동선 50um,Thermal CVD,1000,,
7,240809_과제 추가용 데이터 (1).pptx,,"양품(1단계 목표 D/G<=0.2 충족, 2단계 목표 0.1 근접충족)",시료명: Graphene on Cu wire,,,,,,,,,,,,,,,,,,,,,,,,,,,,,,,,,,,,,,,,,,,,,,,,,,,,,,,,,,,,,,,,,,,,,,,,,,,,,,3.18,0.11,,,,,,,,,,,,,,,,,,,,,,,,,,,,,,,,,,,,,,,,,,,,,,,,,,,,,,,,,,,,,,,,,,,,,,무차원 비율,,,,,,,,,,,,,,,"Raman laser point 20um, 측정범위 1000-3200cm-1",,,,,,,Cu wire,CVD,,,
8,240809_과제 추가용 데이터 (1).pptx,,"1단계 목표(5%이하) 충족, 2단계 목표(2%이하) 근소미충족",그래핀 코팅 후 두께 감소(측정오차 가능성 있음),,,,,,,,,,,,,,,,,,,,,,,,,,,,,,,,,,,,,,,,,,,,,,,,,,,,,,,,,,,,,,,,,,,,,,,,,,,,,,,,,,,,,,,,,,,,,,,,,,,,,,,,,,,,,,,,,,,,,,,,,,,,,,,,,,,,,,,,,,,,,,,,,50.8,2.3,49.6,,,,,,,,,,,,,,,,,,,,,,,,Bare Cu wire vs Graphene-coated Cu wire,,,,
9,240809_과제 추가용 데이터 (1).pptx,,"산화억제 확인(정성적, 정량값 없음)","Bare Cu는 산화후 뚜렷한 CuO peak, Graphene Cu는 변화 적음",,,,,"[300, 630]",,,,,,,,,,,,,,,,,,,,,,,,,,,,,,,,,,,,,,,,,,,,,,,,,,,,,,,,,,,,,,,,,,,,,,,,,,,,,,,,,,,,,,,,,,,,,,,,,,,,,,,,,,,,,,,,,,,,,,,,,,,,,,,,,,,,,,,,,,,,,,,,,,,,,,,,,,,,,,,산화조건: 100도 핫플레이트 24시간 가열,,,,,,,,,,,
10,2024-7-30_ GSC 그래핀 구리 전선 시험성적 결과.pptx,2024-07-30,실험설계단계,Set5(CH4최대유량) 결과가 그래핀 합성유무 판단 핵심,,,,,,,,,,,,,,,,,,,,,,,,,,,,,,,,,,,,,,,,,,,,,,,,,,,,,,,,,,,,,,,,,,,,,,5-set CVD 합성조건 실험설계표. 실측 결과는 이후 슬라이드 참조,,,,,,,,,,,,,,,,,,,,,,,,,,,,,,,,,,,,,,,,,,,,,,,,,,,,,,,,,,,,,,,,,,,,,,,,,,,,,,,,,,,,,,"H2 5sccm, CH4 80sccm","H2 5sccm, CH4 100sccm","H2 10sccm, CH4 100sccm","H2 10sccm, CH4 200sccm","H2 10sccm, CH4 200sccm",,,,,,,,"Anneal 90(all sets), Growth 30(set1-4)/60(set5)",,,Cu wire 50/80um,CVD,1000,,
11,2024-7-30_ GSC 그래핀 구리 전선 시험성적 결과.pptx,2024-07-30,직경 감소 확인,그래핀 합성으로 인한 미세 식각/재배열 추정 (SEM 측정),,,,,,,,,,,,,,,,,,,,,,,,,,,,,,,,,,,,,,,,,,50.2,-1.2,49.6,,,,,,,,,,,,,,,,,,,,,,,,,,,,,,,,,,,,,,,,,,,,,,,,,,,,,,,,,,,,,,,,,,,,,,,,,,,,,,,,,,,,,,,,,,,,,,,,,,,,,,,,,,,,,,,,,,,,,,,,,,,,,,,Cu wire 50um,,,,
12,2024-7-30_ GSC 그래핀 구리 전선 시험성적 결과.pptx,2024-07-30,"Graphene 샘플 전기특성 개선(양호), Annealing 저항증가(불리)",Annealing 저항증가는 grain boundary 영향 추정,,,,,,,,,,,,,,,,,,,,,,,,,,,-22.56,22.74,,,,,,,,,,,,,,,,,,,,,,,,,,,,,,,,,,,,,,,,,,,,,,,,,,,,,,,,,,,,,,27.48,-18.5,,,,,,,,,,,,,,,,,,,,,,,,,,,,,,,,,,,,,,,,,,,,,,,,,,,,,,,,,,,,,,,,,,,,,,,,,"4-point 측정, Bare/Anneal/Graphene 비교",,,,,,,Cu wire 50um,,,,
13,2024-7-30_ GSC 그래핀 구리 전선 시험성적 결과.pptx,2024-07-30,직경 감소 확인 (Annealing/합성 모두),,,,,,,,,,,,,,,,,,,,,,,,,,,,,,,,,,,,,,,,,,,80.7,-4.3,77.2,,,,,,,,,,,,,,,,,,,,,,,,,,,,,,,,,,,,,,,,,,,,,,,,,,,,,,,,,,,,,,,,,,,,,,,,,,,,,,,,,,,,,,,,,,,,,,,,,,,,,,,,,,,,,,,,,,,,,,,,,,,,,,,Cu wire 80um,,,,
14,2024-7-30_ GSC 그래핀 구리 전선 시험성적 결과.pptx,2024-07-30,"Annealing 결정재배열 효과, Graphene 효과 50um 대비 감소",,,,,,,,,,,,,,,,,,,,,,,,,,,,6.88,11.16,,,,,,,,,,,,,,,,,,,,,,,,,,,,,,,,,,,,,,,,,,,,,,,,,,,,,,,,,,,,,,-1.3,-6.06,,,,,,,,,,,,,,,,,,,,,,,,,,,,,,,,,,,,,,,,,,,,,,,,,,,,,,,,,,,,,,,,,,,,,,,,,"4-point, Bare/Anneal/Graphene 비교",,,,,,,Cu wire 80.7um,,,,
15,2024-7-30_ GSC 그래핀 구리 전선 시험성적 결과.pptx,2024-07-30,양품(전기적 성능 개선),"얇을수록 개선폭 큼. 참고논문(Kashani)과 경향 일치. row1,2와 동일 데이터의 다른 슬라이드 표현",,,,,,,,,,,,,,,,,,,,,,,,,,,,,,,,,,,,,,,,,,,,,,,,,,,,,,,,,,,,,,,,,,,,,,,,,,,,,,,,,,,,,,,,,,,,,-20,-11,,,,,,,,,,,,,,,,,,,,,,,,,,,,,,,,,,,,,,,,,,,,,,,,,,,,,,,,,,,,,,,,,,,,,,4-point 측정,,,,,,,"Cu wire 50um/80um, Bare vs As-grown",,,,
16,2024-7-30_ GSC 그래핀 구리 전선 시험성적 결과.pptx,2024-07-30,"정량비교 어려움, 추가정밀 Raman 재측정 필요",,,,,"[300, 630]",,,,,,,,,,,,,,,,,,,,,,,,,,,,,,,,,,,,,,,,,,,,,,,,,,,,,,,,,,,,,,,,,,동일파워/노출시간에도 peak 위치 불일치,,,,,,,,,,,,,,,,,,,,,,,,,,,,,,,,,,,,,,,,,,,,,,,,,,,,,,,,,,,,,,,,,,,,,,,,,,,,,,,,,,,,,,,,,,,,,,산화조건: 100도 핫플레이트 1일 가열,,,,,,,,,,,
17,2024-7-30_ GSC 그래핀 구리 전선 시험성적 결과.pptx,2024-07-30,As-grown이 Bare 대비 변화폭 작음(산화영향 덜받음 추정),저항 감소는 산화미발생+열처리효과 복합가능성,,,,,,,,,,,,,,,,,,,,,,,,,,,,,,,,,,,,,,,,,,,,,,,,,,,,,,,,,,,,,,,,,,,,,,,,,,,,,,,,,,,,,,,,,,,,,,,,0~7E-8,0~1E-7,0~2E-7,,,,,,,,,,,,,,,,,,,,,,,,,,,,,,,,,,,,,,,,,,,,,,,,,,,,,,,,,,,,,,,,,,"산화조건: 300도 24시간+실온쿨링, 50um/80um Bare/As-grown",,,,,,,,,,,
18,2024-7-30_ GSC 그래핀 구리 전선 시험성적 결과.pptx,2024-07-30,전류증가에 따라 비저항 소폭 증가(Joule heating 추정),0.01->0.02A 구간 변화율이 가장 큼(1.81~2.14%),,,,,,,,,"[6e-08, 6.12e-08, 6.16e-08, 6.19e-08]","[8.45e-08, 8.63e-08, 8.69e-08, 8.73e-08]","[6.82e-08, 6.96e-08, 7.01e-08, 7.04e-08]","[1.03e-07, 1.04e-07, 1.05e-07, 1.05e-07]","[7.84e-08, 8e-08, 8.04e-08, 8.06e-08]",,,,,,,,,,,,,,,,,,,,,,,,,,,,,,,,,,,,,,,,,,,,,,,,,,,,,,,,,,,,,,,,,,,,,,,,,,,,,,,,,,,,,,,,,,,,,,,,,,,,,,,,,,,,,,,,,,,,,,,,,,,,,,,,,,,,,,,,,,,,,,,,,,,,,,,"DC 전류 인가 0.01/0.02/0.03/0.04A, 5개 샘플(S1-S5)",,,,,,,,,,,
19,2024-7-30_ GSC 그래핀 구리 전선 시험성적 결과.pptx,2024-07-30,"Bare는 일부 unwound구간 존재, Anneal/Graphene 두께 유사","SEM 직경측정, 연선(strand) 형태 실험",,,,,,,,,,,,,,,,,,,,,,,,,,,,,,,,,,,,,,,,,"[246, 278, 50.1, 51.2]","[280, 243]",,"[47.1, 49.46]",,,,,,,,,,,,,,,,,,,,,,,,,,,,,,,,,,,,,,,,,,,,,,,,,,,,,,,,,,,,,,,,,,,,,,,,,,,,,,,,,,,,,,,,,,,,,,,,,,,,,,,,,,,,,1000C 1h(H2 10sccm)+30min(H2 10sccm+Ar 100sccm),,,,,,,,1000C 1h(H2 10sccm)+30min(H2 10sccm+Ar 100sccm)+1h(H2 10sccm+Ar 100sccm+CH4 200sccm),,,,,,,,,,50um 연선(strand),,,,
20,211115_그래핀부스바 검증시험 결과서 (3).pptx,2021-11-09~11,양호(1도 미만 차이),,,,,,,,,,,,,,,,,,,,,,,,,,,,,,,,,,,,,,,,,,,,,,,,,,,,,,,,,,,,,,,,,,,,,,,,,,,,,,,,,,,,,,,,,,,,,,,,,,,,,,,,,,,,,,,,,,,,,,,-0.67,,,,,,,,,2.01,2.86,2.02,2.19,,,,,,,,,,,,,,,,,,,,,,,,,,,,,,,,,,"750Vdc, 100Adc(50% of 200A rated), 1시간연속운전, 데스틴파워 나주공장",,,,,,,부스바 80SQ (일반 vs 단층그래핀),,,,
21,211115_그래핀부스바 검증시험 결과서 (3).pptx,2021-11-09~11,양호,,,,,,,,,,,,,,,,,,,,,,,,,,,,,,,,,,,,,,,,,,,,,,,,,,,,,,,,,,,,,,,,,,,,,,,,,,,,,,,,,,,,,,,,,,,,,,,,,,,,,,,,,,,,,,,,,,,,,,,-0.74,,,,,,,,,2.99,3.15,2.51,2.41,,,,,,,,,,,,,,,,,,,,,,,,,,,,,,,,,,"750Vdc, 100Adc, 1시간",,,,,,,부스바 80SQ (일반 vs 다층그래핀),,,,
22,211115_그래핀부스바 검증시험 결과서 (3).pptx,2021-11-09~11,양호(약2도 낮음),,,,,,,,,,,,,,,,,,,,,,,,,,,,,,,,,,,,,,,,,,,,,,,,,,,,,,,,,,,,,,,,,,,,,,,,,,,,,,,,,,,,,,,,,,,,,,,,,,,,,,,,,,,,,,,,,,,,,,,-1.87,,,,,,,,,14.39,12.93,12.1,11.06,,,,,,,,,,,,,,,,,,,,,,,,,,,,,,,,,,"750Vdc, 200Adc(100%), 1시간",,,,,,,부스바 80SQ (단층그래핀),,,,
23,211115_그래핀부스바 검증시험 결과서 (3).pptx,2021-11-09~11,양호(약2도 낮음),,,,,,,,,,,,,,,,,,,,,,,,,,,,,,,,,,,,,,,,,,,,,,,,,,,,,,,,,,,,,,,,,,,,,,,,,,,,,,,,,,,,,,,,,,,,,,,,,,,,,,,,,,,,,,,,,,,,,,,-2.47,,,,,,,,,13.28,12.7,11.31,10.23,,,,,,,,,,,,,,,,,,,,,,,,,,,,,,,,,,"750Vdc, 200Adc, 1시간",,,,,,,부스바 80SQ (다층그래핀),,,,
24,211115_그래핀부스바 검증시험 결과서 (3).pptx,2021-11-09~11,양호(약5도 낮음),,,,,,,,,,,,,,,,,,,,,,,,,,,,,,,,,,,,,,,,,,,,,,,,,,,,,,,,,,,,,,,,,,,,,,,,,,,,,,,,,,,,,,,,,,,,,,,,,,,,,,,,,,,,,,,,,,,,,,,-3.51,,,,,,,,,31.16,27.59,27.65,24.83,,,,,,,,,,,,,,,,,,,,,,,,,,,,,,,,,,"750Vdc, 300Adc(150%), 1시간",,,,,,,부스바 80SQ (단층그래핀),,,,
25,211115_그래핀부스바 검증시험 결과서 (3).pptx,2021-11-09~11,"양호(약5도 낮음, 최대개선폭)",80SQ/300A 조건이 그래핀 효과 최대,,,,,,,,,,,,,,,,,,,,,,,,,,,,,,,,,,,,,,,,,,,,,,,,,,,,,,,,,,,,,,,,,,,,,,,,,,,,,,,,,,,,,,,,,,,,,,,,,,,,,,,,,,,,,,,,,,,,,,-5.94,,,,,,,,,32.33,29.28,27.74,23.34,,,,,,,,,,,,,,,,,,,,,,,,,,,,,,,,,,"750Vdc, 300Adc, 1시간",,,,,,,부스바 80SQ (다층그래핀),,,,
26,211115_그래핀부스바 검증시험 결과서 (3).pptx,2021-11-09~11,차이없음,저용량 규격에서 그래핀 효과 미미,,,,,,,,,,,,,,,,,,,,,,,,,,,,,,,,,,,,,,,,,,,,,,,,,,,,,,,,,,,,,,,,,,,,,,,,,,,,,,,,,,,,,,,,,,,,,,,,,,,,,,,,,,,,,,,,,,,,,,,,,,,,,,,,,,,1.1,1.01,1.08,0.99,,,,,,,,,,,,,,,,,,,,,,,,,,,,,,"750Vdc, 25Adc(50% of 50A rated), 1시간",,,,,,,부스바 20SQ (단층/다층그래핀),,,,
27,211115_그래핀부스바 검증시험 결과서 (3).pptx,2021-11-09~11,차이없음,,,,,,,,,,,,,,,,,,,,,,,,,,,,,,,,,,,,,,,,,,,,,,,,,,,,,,,,,,,,,,,,,,,,,,,,,,,,,,,,,,,,,,,,,,,,,,,,,,,,,,,,,,,,,,,,,,,,,,,,,,,,,,,,,,,,3.65,3.53,3.43,3.35,,,,,,,,,,,,,,,,,,,,,,,,,,,,,,"750Vdc, 50Adc(100%), 1시간",,,,,,,부스바 20SQ,,,,
28,211115_그래핀부스바 검증시험 결과서 (3).pptx,2021-11-09~11,양호(1도 미만 낮음),단층/다층 온도차 전조건 1도 미만으로 유의차 없음,,,,,,,,,,,,,,,,,,,,,,,,,,,,,,,,,,,,,,,,,,,,,,,,,,,,,,,,,,,,,,,,,,,,,,,,,,,,,,,,,,,,,,,,,,,,,,,,,,,,,,,,,,,,,,,,,,,,,,,,,,,,,,,,,,,7.81,7.28,7.78,7.15,,,,,,,,,,,,,,,,,,,,,,,,,,,,,,"750Vdc, 75Adc(150%), 1시간",,,,,,,부스바 20SQ,,,,
29,성능평가보고서_열사병응급키트_바이오그래핀(주)_2023.10.18.pdf,2023-10-18,Pass(GO시트가 CON보다 저온유지),원문 일부 표기 오타 추정(3.2->32 등),,,,,,,,,,,,,,,,,,,,,,,,,,,,,,,,,,,,,,,,,,,,,,,,,,,,,,,,,,,,,,,,,,,,,,,,,,,,,,,,,,,,,,,,,,,,,,,,,,,,,,,,,,,,,,,,,,,,,,,2.9,1.6,,3.2,,3.3,,,,,,,,,,,,,,,,,,,,,,,,,,,,,,,,,,,,,,냉각시트 - 폴리에스터100%+Graphene Oxide 코팅,,,,,,,"90cmx150cm(3매), 시트10x10cm",,,,,"핫플레이트 40C, 쿨스프레이+부채질",
30,성능평가보고서_열사병응급키트_바이오그래핀(주)_2023.10.18.pdf,2023-10-18,Pass,,,,,,,,,,,,,,,,,,,,,,,,,,,,,,,,,,,,,,,,,,,,,,,,,,,,,,,,,,,,,,,,,,,,,,,,,,,,,,,,,,,,,,,,,,,,,,,,,,,,,,,,,,,,,,,,,,,,,,,,,5.4,1.7,0.5,,1.1,,,,,,,,,,,,,,,,,,,,,,,,,,,,,,,,,,,,,,,,,,,,,,,,,,핫플레이트 50C,
31,성능평가보고서_열사병응급키트_바이오그래핀(주)_2023.10.18.pdf,2023-10-18,Pass,,,,,,,,,,,,,,,,,,,,,,,,,,,,,,,,,,,,,,,,,,,,,,,,,,,,,,,,,,,,,,,,,,,,,,,,,,,,,,,,,,,,,,,,,,,,,,,,,,,,,,,,,,,,,,,,,,,,,,,,,10.6,3.1,8.3,2.1,,,,,,,,,,,,,,,,,,,,,,,,,,,,,,,,,,,,,,,,,,,,,,,,,,,핫플레이트 60C,
32,성능평가보고서_열사병응급키트_바이오그래핀(주)_2023.10.18.pdf,2023-10-18,"Pass(그래핀 그룹 최대 냉각효과, 대조군대비 0.86~0.9C 추가냉각)","통계적유의차 확인. 아이스박스 대신 20C 물 사용, 쿨스프레이/부채 부수활동 미실시로 실사용시 더 우수할것으로 예상",,,,,,,,,,,,,,,,,,,,,,,,,,,,,,,,,,,,,,0.09+-0.17,0.90+-0.19,0.95+-0.10,,,,,,,,,,,,,,,,,,,,,,,,,,,36.8+-0.0,36.5+-0.2,36.2+-0.4,,"<0.001 (delta_Tsk), <0.05 (min_Tsk)",,,,,,,,,,,,,,,,,,,,,,,,,,,,,,,,,,,,,,,,,,,,,,,,,,,,,,,,,,,,,,,,,,,,,,,,,,,,,,,,,,,,,,,,,,,,,,,,,,,,,,,"운동 후 체온변화(런닝머신, 직장온도 38.5C 도달까지 운동)",
33,[콤보1타입] 충전케이블 REV-1C-150C-UL Test Report.pdf,,"Pass(전항목, IEC62196-1/-3 적합)","AWG/SQ 도체단면적, 온도상승 실측수치는 Attachment3(104p)에 별도, 본문에 미기재",,,,,,,IP44(결합)/IP24(미결합),,,,,,,,"80C 240h, 균열없음",,,,,,,,250,2.41,,,,,,,1.0,,,,,,,,,,,,,,,,1700,,,75,,,,"93% 32C 168h, 손상없음","[62.27, 84.52, 75.62]",,,,,>=5,,,,,,,,,,,,,,3.62,,,,,,,,150,,,600,,,,,,,,,,,,,,,,,,,2,30,,,,,,,,,,,,,,,,,,,,,,,,,,,,,,,,,,,,,,,,,,,2.3,,,,,,,,,,,,,,,,,,,REV-1C-150C EV connector,,,"IEC 62196-1/-3 (2014-06), UL LLC 시험",,,,,
34,[콤보1타입] 충전케이블 REV-1C-150C Datasheet.pdf,2016-04-18 (issue date),규격적합(UL/CSA/SAE/IEC),"Type EV 케이블, IP44/Type3R, 굴곡반경 케이블직경의 4배이상 권고",,,,,,,,,,,,,,,,-30 to +50,,32.0,,,,,,,1000,,,,,76x305x202,2.2,80,,,,,,,,,,,,,,,,,,,6,1000,2000,,,EPDM,,,,,,5-1000,2.03,,CPE,0.001-10,,,,,,2,7.67,,"CP/CS 30, Gnd 100, DC+/- 180",,,,,,,,150,2,,600,30,,,,,,,,,,,,,,,,16,,,,,,,,,,,,,,,,,,,,,,,,,,,,,,,,50 (150A 90min 통전시),,,,,,,,,,,,,,,,,,,,,,,,,,,,,,,,REV-1C-150c (REMA SAE J1772 DC Level2 connector),,,"UL2251 Ed3(2013), UL62, SAE J1772(2013), IEC62196-1/3",,,,,
35,2025년 창업중심대학 최종보고서_(주)그래핀일렉트릭.pdf,2025,"Pass(양품, 결함 낮음)",D' peak 미관찰,,,,,,,,,,,,,,,,,,,,,,,,,,,,,,,,,,,,,,,,,,,,,,,,,,,,,,,,,,,,,,,,,,,,,,,,,,,,,,,<=0.1,5,1000-3000,,,,,,,,,,,,,,,,,,,,,,,,,,,,,,,,,,,,,,,,,,,,,,,,,,,,,,,,,,,,,,,,,,,,,,,,,CH4,,,,,,,,,,,,,,,,,Cu foil catalyst,CVD,>=1000,,"0.08mm x ~1990 strand, 약 7SQ"
36,2025년 창업중심대학 최종보고서_(주)그래핀일렉트릭.pdf,2025,"Pass(목표달성도 100%, 시제품 개발완료)",실제 완제품 충전기 시험데이터 - 매우 신뢰도 높은 실측치. 온도22.2%감소/절연저항281%향상/경량화10.2% 종합성과,12.2,8.8,5.4,,,,,,,,,,,,,,,,24.4,21.9,5.6,5.3,,,,,,,,,,,,,,,,,,,,,,,2840,1420,,,,,,,,,,,249,950,950,,281,,,,,,,,,,,,,,,,,,,,,,,,,,,,,,,,,,,,,,,,,,,,,,,,,27,21,26,28,28,26,28,26,,,,,,,,22.2,,,,,,,,,,,,,,,,,,,,,,,,,,10.2,,,,,,,,,,,,,,,,7kW 이동형 충전기 시제품,,,,,,,"220V 60Hz 32A 7kW 1시간, KC 61851-1:2022 기준, 주위온도 18C",
37,2021-11-18_ GSQ 그래핀 구리 전선.pptx,2021-11-18,계획단계(측정예정),정량적 전기전도도/저항/온도상승 데이터 없음. 열전도성 향상이 핵심 기대효과로 강조,,,,,,,,,,,,,,,,,,,,,,,,,,,,,,,,,,,,,,,,,,,,,,,,,,,,,,,,,,,,,,,,,,,,,,,,,,,,,,,,,,,,,,,,"[0, 30, 60]",,,,,,,,,,,,,,,,,,,,,,,,,,,,,,,,,,,,,,,,,,,,,,,,,,,,400,,5000,,,,,,,,,,,,"CH4, H2 (유량 미기재)",,,,,,,,,,,,,,,,,구리 부스바,CVD (저압),1000,,
38,2021-11-18_ GSQ 그래핀 구리 전선.pptx,2021-11-18,"합성완료, 연선제작 예정(결과미도출)",롤투롤 연속공정 필요성 제기,,,,,,,,,,,,,,,,,,,,,,,,,,,,,,,,,,,,,,,,,,,,,,,,,,,,,,,,,,,,,,,,,,,,,,,,,,,,,,,,,,,,,,,,,,,,,,,,,,,,,,,,,,,,,,,,,,,,,,,,,,,,,,,,,,,,,,,,,,,,,,,,,,,,,,,,,,,,,,,,,,,,,,,,30,,,"구리 단선, 3m x 10가닥 연선 예정",CVD (수정관 권취방식),,,
39,[제일테크노스] 연구개발계획서_최종_수정.pdf,,선행제품(7kW) 실측 참고자료 - 2025년 창업중심대학 보고서와 동일 데이터로 추정,1MW 목표를 위한 baseline 데이터로 인용됨,,,,,,,,,,,,,,,,,,,,,,,,,,,,,,,,,,24.4,21.9,10,,,,,,,,,,,,,,,,,,,,,,,,,,,,,,,,,,,,,,,,,,,,,,,,,,,,,,,,,,,,,,,,,,,,,,,,27,21,,,,,,,,,,,,,,,,,,,,,,,,,,,,,,220V/32A,,,,,,,,,,,,,,,,,,,,,,,,"제안된 연구개발계획(2026-2030), 선행제품 실측 참고데이터",,,,,,,,,,,,
40,"am2c13686_si_001.pdf (ACS 논문 SI, 외부 벤치마크)",,외부벤치마크(양품),"그래핀-Cu 코어쉘 섬유, EP시간 증가에 따라 전도도/전류밀도/인장강도 모두 향상",,,,,,,,,,,,,,,,,,,,,,,,,,50,,,,,,,,,,,1.0E6 (500초 EP),,,,,,,,,,,,,,,,,,,,,,,,,,,,,,,,,,,,,,,,,,,,,,,,,,,,,,,,,,,,,,,,,,,,,,1E6-1E8,,,,,,,,,,,,,,,,,,,,,,,,,,,,,,,>=2.5x (상용Cu대비),,,,,,,,,,,,,,,,,,,,,,,,,,Cu EP 시간 0-500초 가변,,,,,,,"그래핀 약10층, PET기판 투과도75.39%",CVD(Ni촉매)+전기도금(Cu EP),,,
41,"cm7b01276_si_001.pdf (ACS 논문 SI, 외부 벤치마크)",,외부벤치마크(고성능),티올기반 표면개질(SH-CNTs/Cu@Cu)이 상용Cu대비 비강도/비전도도 최대화,,,,,,,,,,,,,,"[""1.36E-3"", ""2.06E-3""]",,,"[""0.68E5"", ""1.12E5""]",,,,,,,,,,,,,,,,,,,,,,,,,,,,,,,"[""2.8E7"", ""4.0E7""]","[1.35, 1.66]",,,,,,,,,,,,,,,,,,,,,,,,,,,,,,,,,,,,,,,,,,,,,,,,,,,,,,,,,"[""6.4E4"", ""8.0E4""]",,,,,,,,,,,,,,,,,,,,,,,,,,,,,,,"[670, 1210]",,,,,,,,,,,,,,,"[151, 212]",,,,,,,,,,,,,,,,,,,CNT fiber core-shell Cu,CNT 표면처리(산처리/티올화)+Cu전기도금+열처리,,,
42,N-doped_graphene-based_copper_nanocomposite_with_u.pdf (외부 벤치마크),,"외부벤치마크(초저저항, 고열전도 동시달성)",강한 계면결합에 기인. GAIQ ML모델의 이론적 상한 벤치마크로 유용,,,,,,,,5.2,,,,,,,,,,,,,,,,,,,,,,,,,,,,,,,,,,,,,,,,,,,,,,,,,,,,,,,,,,,,,,,,,,,,1365,1590,,0.85,,,,,,,,,,,,,,,,,,,,7.6,0.16,2.11,,,,,,,,,,,,,,,,,,,,,,,,,,,,,,,,,,,,,,,,538,,138,161,,,,,,,,,,,,,,,,,,,,,실크 피브로인 7wt%,,,,,,"Cu 0.25mm(99.99%), 그래핀층 ~500nm","H2 plasma pretreat(600W,10Torr,H2 30sccm,5min) + N-doping plasma(800W,10Torr,N2 50sccm,10min)",,,
43,7. 위탁개발 완료 보고서 (시제품개발_구리동봉 그래핀코팅)_221128.pdf,2022-06-24,양품(품질기준으로 채택),"위탁개발 완료보고서(재첨부, 표+그래프 이미지 판독). T-CVD 1000℃ 조건이 그래핀 코팅 품질 기준(baseline)으로 설정됨. Raman 스펙트럼은 그래프 형상만 존재, 정량 D/G·2D/G 수치 텍스트 없음.",,,,,,,,,,,,,,,,,,,,,,,,,,,,,,,,,,,,,,,,,,,,,,,,,,,,,,,,,,,,,,,,,,,,,,,,,,,,,,,,,,,,,,,,,,,,,,,,,,,,,,,,,,,,,,,,,,,,,,,,,,,,,,,,,,,,,,,,,,,,,,,,,,,,,,,,,,,"H2 10 sccm (전단계 공통), CH4 100 sccm (Growth 단계만 추가투입)",,,,,,,,,"4단계 공정: Heating(0-60min, H2 10sccm) → Annealing(60-90min, H2 10sccm) → Growth(90-120min, H2 10sccm+CH4 100sccm) → Cooling(120-300min, H2 10sccm). OM 배율 X200.",,Low pressure (수치 미기재),,300,,,구리(Cu) 선재,"T-CVD (Thermal CVD, batch)",1000,,
44,7. 위탁개발 완료 보고서 (시제품개발_구리동봉 그래핀코팅)_221128.pdf,2022-06-24,불량(구리선 단선 발생),R2R 연속공정에서 1000℃는 T-CVD와 동일 온도이나 장력+연속이동 조건에서 구리선이 끊어짐. 배치공정과 연속공정의 임계온도가 다름을 시사.,,,,,,,,,,,,,,,,,,,,,,,,,,,,,,,,,,,,,,,,,,,,,,,,,,,,,,,,,,,,,,,,,,,,,,,,,,,,,,,,,,,,,,,,,,,,,,,,,,,,,,,,,,,,,,,,,,,,,,,,,,,,,,,,,,,,,,,,,,,,,,,,,,,,,,,,,,,"H2 30 sccm, CH4 300 sccm (Growth단계)",,,,,,,,,"Heating(0-15min,H2 30sccm)→Growth(15-55min,H2 30+CH4 300sccm, Roll Speed 200mm/min)→Cooling(55-165min,H2 30sccm)",,,,165,,,구리(Cu) 선재 (연속권취),"R2R CVD (Roll-to-Roll, 연속공정)",1000,,
45,7. 위탁개발 완료 보고서 (시제품개발_구리동봉 그래핀코팅)_221128.pdf,2022-06-24,"양품(단선없음, 그래핀합성 성공)",900℃에서 R2R 연속공정 단선 없이 그래핀 합성 성공. Raman 스펙트럼 확인(정량수치 미기재).,,,,,,,,,,,,,,,,,,,,,,,,,,,,,,,,,,,,,,,,,,,,,,,,,,,,,,,,,,,,,,,,,,,,,,,,,,,,,,,,,,,,,,,,,,,,,,,,,,,,,,,,,,,,,,,,,,,,,,,,,,,,,,,,,,,,,,,,,,,,,,,,,,,,,,,,,,,"H2 30 sccm, CH4 300 sccm (Growth단계)",,,,,,,,,"Heating(0-15min,H2 30sccm)→Growth(15-55min,H2 30+CH4 300sccm, Roll Speed 200mm/min)→Cooling(55-165min,H2 30sccm). OM 배율 X200.",,,,165,,,구리(Cu) 선재 (연속권취),"R2R CVD (Roll-to-Roll, 연속공정)",900,,
46,7. 위탁개발 완료 보고서 (시제품개발_구리동봉 그래핀코팅)_221128.pdf,2022-06-24,"양품(단선없음, 그래핀합성 성공)",800℃에서도 R2R 연속공정 단선 없이 그래핀 합성 성공. 900℃/800℃ 모두 양품이나 물성(전도도개선 등) 정량비교 데이터는 없음 - 온도별 물성차이는 추가 실측 필요.,,,,,,,,,,,,,,,,,,,,,,,,,,,,,,,,,,,,,,,,,,,,,,,,,,,,,,,,,,,,,,,,,,,,,,,,,,,,,,,,,,,,,,,,,,,,,,,,,,,,,,,,,,,,,,,,,,,,,,,,,,,,,,,,,,,,,,,,,,,,,,,,,,,,,,,,,,,"H2 30 sccm, CH4 300 sccm (Growth단계)",,,,,,,,,"Heating(0-15min,H2 30sccm)→Growth(15-55min,H2 30+CH4 300sccm, Roll Speed 200mm/min)→Cooling(55-165min,H2 30sccm). OM 배율 X200.",,,,165,,,구리(Cu) 선재 (연속권취),"R2R CVD (Roll-to-Roll, 연속공정)",800,,
